Repository: byu-pyro/Publication-Data

This folder contains data files from "Electrochemical Investigation of Moisture Byproducts in Molten Calcium Chloride" by Rankin Shum, Marah Fuller, Tyler Williams, and Devin Rappleye submitted to Electrochimica Acta

File: Shum_Electrochemical_Investigations_Moisture_Byproducts/Figure_7-8_data.csv
Figure 6 and 7 data,,,,,,,,,,,,,,,,
Exp. 1 (11/17/2022),WE Area (cm^2),0.891,,T (K),1120,,,,,,,,,,,
scan rate (V/s),square root of scan rate,natural log of scan rate,peak current (A),peak current density (mA/cm^2),peak potential (V),peak 1/2 (V) in Figure 7,absolute value of peak 1/2,,,,,,,,,
0.1,0.316227766,-2.302585093,-0.00033058,-0.371021324,-0.48096,-0.11512,0.11512,,,,,,,,,
0.2,0.447213595,-1.609437912,-0.00045402,-0.50956229,-0.50659,-0.11827,0.11827,,,,,,,,,
0.3,0.547722558,-1.203972804,-0.00054427,-0.610852974,-0.50232,-0.11038,0.11038,,,,,,,,,
0.5,0.707106781,-0.693147181,-0.00075773,-0.850426487,-0.50766,-0.11029,0.11029,,,,,,,,,
0.7,0.836660027,-0.356674944,-0.0012846,-1.441750842,-0.50659,-0.12203,0.12203,,,,,,,,,
1,1,0,-0.0012339,-1.384848485,-0.5098,-0.11103,0.11103,,,,,,,,,
0.7,0.836660027,-0.356674944,-0.0012076,-1.355331089,-0.49911,-0.10905,0.10905,,,,,,,,,
1,1,0,-0.0012353,-1.386419753,-0.50552,-0.1176,0.1176,,,,,,,,,
Exp. 2 (5/13/2022),WE Area (cm^2),1.14,,T (K),1131,,,,,,,,,,,
scan rate (V/s),square root of scan rate,natural log of scan rate,peak current (A),peak current density (mA/cm^2),peak potential (V),peak 1/2 (V) in Figure 7,absolute value of peak 1/2,,,,,,,,,
0.1,0.316227766,-2.302585093,-0.00068353,-0.599587719,-0.49042,-0.082259,0.082259,,,,,,,,,
0.2,0.447213595,-1.609437912,-0.00094632,-0.830105263,-0.4538,-0.075797,0.075797,,,,,,,,,
0.3,0.547722558,-1.203972804,-0.0012303,-1.079210526,-0.44403,-0.081997,0.081997,,,,,,,,,
Exp. 3 (12/1/2023),WE Area (cm^2),1.036,,T (K),1126,,,,,,,,,,,
scan rate (V/s),square root of scan rate,natural log of scan rate,peak current (A),peak current density (mA/cm^2),peak potential (V),peak 1/2 (V) in Figure 7,absolute value of peak 1/2,,,,,,,,,
0.1,0.316227766,-2.302585093,-0.00049913,-0.481785714,-0.44464,-0.13243,0.13243,,,,,,,,,
0.1,0.316227766,-2.302585093,-0.00047297,-0.456534749,-0.47241,-0.16256,0.16256,,,,,,,,,
0.3,0.547722558,-1.203972804,-0.0011062,-1.067760618,-0.43716,-0.14059,0.14059,,,,,,,,,
0.5,0.707106781,-0.693147181,-0.0013383,-1.291795367,-0.41794,-0.12461,0.12461,,,,,,,,,
0.7,0.836660027,-0.356674944,-0.0014561,-1.405501931,-0.43182,-0.14155,0.14155,,,,,,,,,
1,1,0,-0.001963,-1.894787645,-0.41473,-0.13402,0.13402,,,,,,,,,
Exp. (11/3/2022),WE Area (cm^2),0.891,10 days,T(K),1123,,,,,,,,,,,
scan rate (V/s),square root of scan rate,natural log of scan rate,peak current (A),peak current density (mA/cm^2),peak potential (V),peak 1/2 (V) in Figure 7,absolute value of peak 1/2,,,,,,,,,
0.1,0.316227766,-2.302585093,-0.00038849,-0.436015713,-0.52612,-0.12121,0.12121,,,,,,,,,
0.2,0.447213595,-1.609437912,-0.0004912,-0.551290685,-0.52505,-0.11937,0.11937,,,,,,,,,
0.3,0.547722558,-1.203972804,-0.00056598,-0.635218855,-0.51437,-0.1004,0.1004,,,,,,,,,
0.5,0.707106781,-0.693147181,-0.00071444,-0.801840629,-0.51865,-0.11071,0.11071,,,,,,,,,
0.7,0.836660027,-0.356674944,-0.0008339,-0.935914703,-0.51544,-0.10547,0.10547,,,,,,,,,
1,1,0,-0.0010455,-1.173400673,-0.50903,-0.096807,0.096807,,,,,,,,,
,,,,,,,,,,,,,,,,
,,,,,,,,,,,,,,,,
,,,,,,,,,,,,,,,,
,,,,,,,,,,,,,,,,
,,,,,,,,,,,,,,,,
,,,,,,,,,,,,,,,,
,,,,,,,,,,,,,,,,
,,,,,,,,,,,,,,,,
,,,,,,,,,,,,,,,,
,,,,,,,,,,,,,,,,
,,,,,,,,,,,,,,,,
,,,,,,,,,,,,,,,,
,,,,,,,,,,,,,,,,
,,,,,,,,,,,,,,,,
,,,,,,,,,,,,,,,,
,,,,,,,,,,,,,,,,
,,,,,,,,,,,,,,,,

File: Shum_Electrochemical_Investigations_Moisture_Byproducts/Figure_12-13_data.csv (part 2 of 22)
Figure 11 and 12 Data,WE Area (cm^2),0.890512712,,,,,,,,,,,,,,,,Figure 12 (bottom),,,,,,,,
No add.,,,No. add. Partial,,,1st add.,,,1st add. Partial,,,2nd add.,,,2nd add. Partial,,,0.7 V/s Partials with baseline correction,,,,,,,,
0.7 V/s,,,0.7 V/s,,,0.7 V/s,,,0.7 V/s,,,0.7 V/s,,,0.7 V/s ,,,2nd add.,,,1st add.,,,No add.,,
Potential (V),Current (A),Current Density (A/cm^2),Potential (V),Current (A),Current Density (A/cm^2),Potential (V),Current (A),Current Density (A/cm^2),Potential (V),Current (A),Current Density (A/cm^2),Potential (V),Current (A),Current Density (A/cm^2),Potential (V),Current (A),Current Density (A/cm^2),Potential (V),Current (A),Current Density (A/cm^2),Potential (V),Current (A),Current Density (A/cm^2),Potential (V),Current (A),Current Density (A/cm^2)
-0.136292,-0.00637817,-0.007162357,-0.136322,-0.00441589,-0.004958817,-0.136383,-0.0147522,-0.016565962,-0.136383,-0.00183105,-0.002056175,-0.136322,-0.013028,-0.014629774,-0.236206,-0.00730286,-0.008200736,-0.236664,-0.000109325,-1.23E-04,-0.136719,0.000211014,0.000236958,-0.136719,-0.000116948,-0.000131327
-0.137451,-0.00624084,-0.007008143,-0.137451,-0.00462646,-0.005195277,-0.137421,-0.0147614,-0.016576293,-0.137421,-0.00193787,-0.002176128,-0.137482,-0.0129761,-0.014571493,-0.237183,-0.0073822,-0.008289831,-0.237732,-0.000155999,-1.75E-04,-0.137787,0.000123353,0.000138519,-0.137787,-0.000173664,-0.000195016
-0.138489,-0.00631714,-0.007093823,-0.138489,-0.00480652,-0.005397475,-0.13858,-0.0147217,-0.016531712,-0.138458,-0.00184631,-0.002073311,-0.13855,-0.0130219,-0.014622924,-0.238312,-0.00738831,-0.008296692,-0.2388,-0.00012943,-1.45E-04,-0.138855,0.000234057,0.000262834,-0.138855,-0.000217159,-0.000243858
-0.139557,-0.00630493,-0.007080112,-0.139526,-0.00482483,-0.005418036,-0.139557,-0.0147919,-0.016610543,-0.139557,-0.00192566,-0.002162417,-0.139587,-0.0129364,-0.014526912,-0.239349,-0.0074646,-0.008382362,-0.239868,-0.000173053,-1.94E-04,-0.139923,0.000173862,0.000195238,-0.139923,-0.000232726,-0.000261339
-0.140686,-0.00638123,-0.007165793,-0.140625,-0.00491943,-0.005524267,-0.140656,-0.0146912,-0.016497462,-0.140594,-0.00186157,-0.002090447,-0.140625,-0.0129639,-0.014557793,-0.240417,-0.00749512,-0.008416634,-0.240936,-0.000170898,-1.92E-04,-0.140991,0.0002571,0.00028871,-0.140991,-0.000218774,-0.000245672
-0.141724,-0.00644226,-0.007234327,-0.141632,-0.00476074,-0.005346066,-0.141754,-0.0147827,-0.016600212,-0.141693,-0.00193787,-0.002176128,-0.141663,-0.01297,-0.014564643,-0.241486,-0.0075592,-0.008488593,-0.242004,-0.000202314,-2.27E-04,-0.142059,0.000199956,0.00022454,-0.142059,-0.000184003,-0.000206626
-0.142792,-0.00643311,-0.007224052,-0.142761,-0.00470886,-0.005287808,-0.142761,-0.0147186,-0.016528231,-0.142792,-0.00203552,-0.002285784,-0.142792,-0.0128998,-0.014485812,-0.242584,-0.00765076,-0.00859141,-0.243073,-0.000261195,-2.93E-04,-0.143127,0.000121451,0.000136383,-0.143127,-0.000125411,-0.00014083
-0.143799,-0.00651855,-0.007319997,-0.143829,-0.00456848,-0.005130168,-0.143799,-0.0147156,-0.016524862,-0.143829,-0.00195923,-0.002200115,-0.14386,-0.0129303,-0.014520062,-0.243622,-0.00760193,-0.008536577,-0.244141,-0.000179695,-2.02E-04,-0.144196,0.000216896,0.000243563,-0.144196,-7.40E-05,-8.31112E-05
-0.144867,-0.00641479,-0.007203479,-0.144897,-0.00453796,-0.005095896,-0.144928,-0.0148712,-0.016699593,-0.144897,-0.00210266,-0.002361179,-0.144928,-0.0129761,-0.014571493,-0.24469,-0.00770569,-0.008653094,-0.245209,-0.000250783,-2.82E-04,-0.145264,9.26E-05,0.000104001,-0.145264,-4.06E-05,-4.55786E-05
-0.145996,-0.00645447,-0.007248038,-0.145905,-0.00467224,-0.005246685,-0.146027,-0.0147552,-0.016569331,-0.145966,-0.00202026,-0.002268648,-0.145996,-0.012973,-0.014568012,-0.245728,-0.00767212,-0.008615396,-0.246277,-0.000184542,-2.07E-04,-0.146332,0.000194163,0.000218035,-0.146332,-4.30E-05,-4.82732E-05
-0.147003,-0.00637512,-0.007158932,-0.147064,-0.00472717,-0.005308369,-0.147064,-0.0148102,-0.016631093,-0.147034,-0.00202637,-0.002275509,-0.147064,-0.0129669,-0.014561162,-0.246826,-0.00771179,-0.008659944,-0.247345,-0.000191543,-2.15E-04,-0.1474,0.00020721,0.000232686,-0.1474,-8.22E-05,-9.2352E-05
-0.148102,-0.00635376,-0.007134946,-0.148102,-0.00492249,-0.005527703,-0.148163,-0.0147858,-0.016603693,-0.148102,-0.00210266,-0.002361179,-0.148102,-0.012912,-0.014499512,-0.247803,-0.00773926,-0.008690791,-0.248413,-0.000186337,-2.09E-04,-0.148468,0.000150067,0.000168518,-0.148468,-0.000128577,-0.000144385
-0.149139,-0.00637817,-0.007162357,-0.149139,-0.00507202,-0.005695618,-0.14917,-0.0147858,-0.016603693,-0.14917,-0.00206299,-0.002316632,-0.14917,-0.0129761,-0.014571493,-0.248932,-0.00776367,-0.008718202,-0.249481,-0.000178079,-2.00E-04,-0.149536,0.000208891,0.000234574,-0.149536,-0.000196635,-0.000220811
-0.150238,-0.0063446,-0.00712466,-0.150177,-0.00522766,-0.005870393,-0.150238,-0.0148621,-0.016689374,-0.150177,-0.00219116,-0.00246056,-0.150177,-0.0129059,-0.014492662,-0.249969,-0.0078949,-0.008865567,-0.250549,-0.000276633,-3.11E-04,-0.150604,9.99E-05,0.000112146,-0.150604,-0.000242718,-0.00027256
-0.151276,-0.00643005,-0.007220616,-0.151306,-0.00532837,-0.005983486,-0.151306,-0.0147644,-0.016579662,-0.151276,-0.00210571,-0.002364604,-0.151337,-0.0130005,-0.014598893,-0.251129,-0.00787048,-0.008838144,-0.251617,-0.000219547,-2.47E-04,-0.151672,0.000204468,0.000229607,-0.151672,-0.000263246,-0.000295612
-0.152344,-0.00640564,-0.007193204,-0.152405,-0.00533142,-0.005986911,-0.152374,-0.0148926,-0.016723624,-0.152374,-0.00220947,-0.002481121,-0.152374,-0.0129089,-0.014496031,-0.252136,-0.00801392,-0.00899922,-0.252686,-0.000330308,-3.71E-04,-0.15274,0.000119859,0.000134595,-0.15274,-0.000253043,-0.000284154
-0.153412,-0.00645142,-0.007244613,-0.153381,-0.00524597,-0.005890955,-0.153503,-0.0147949,-0.016613912,-0.153381,-0.00223389,-0.002508544,-0.153442,-0.0129089,-0.014496031,-0.253174,-0.00807495,-0.009067754,-0.253754,-0.000358671,-4.03E-04,-0.153809,0.000114596,0.000128685,-0.153809,-0.000209584,-0.000235352
-0.15448,-0.00654602,-0.007350844,-0.154449,-0.00512695,-0.005757301,-0.15448,-0.014859,-0.016685893,-0.15448,-0.00223083,-0.002505107,-0.15448,-0.0129425,-0.014533762,-0.254333,-0.00811157,-0.009108876,-0.254822,-0.000362621,-4.07E-04,-0.154877,0.000136798,0.000153617,-0.154877,-0.000163172,-0.000183234
-0.155548,-0.00647278,-0.007268599,-0.155548,-0.00513,-0.005760726,-0.155579,-0.0149017,-0.016733843,-0.155579,-0.00229492,-0.002577077,-0.155579,-0.0128265,-0.0144035,-0.255341,-0.00816345,-0.009167135,-0.25589,-0.000381829,-4.29E-04,-0.155945,9.19E-05,0.000103157,-0.155945,-0.000117716,-0.000132189
-0.156586,-0.00657043,-0.007378255,-0.156616,-0.00505676,-0.005678482,-0.156647,-0.0148224,-0.016644793,-0.156677,-0.00222778,-0.002501682,-0.156677,-0.0129517,-0.014544093,-0.256439,-0.00812378,-0.009122587,-0.256958,-0.000309484,-3.48E-04,-0.157013,0.000178152,0.000200056,-0.157013,-9.24E-05,-0.000103743
-0.157715,-0.00645447,-0.007248038,-0.157684,-0.00510864,-0.00573674,-0.157684,-0.0149414,-0.016778424,-0.157654,-0.00232544,-0.00261135,-0.157684,-0.0128754,-0.014458412,-0.257477,-0.00820923,-0.009218543,-0.258026,-0.000362262,-4.07E-04,-0.158081,9.96E-05,0.000111898,-0.158081,-0.000103136,-0.000115816
-0.158783,-0.00647278,-0.007268599,-0.158722,-0.00527344,-0.005921802,-0.158813,-0.0147827,-0.016600212,-0.158783,-0.00230713,-0.002590788,-0.158783,-0.0128937,-0.014478962,-0.258545,-0.00817566,-0.009180846,-0.259094,-0.000296021,-3.32E-04,-0.159149,0.000137108,0.000153965,-0.159149,-0.000133244,-0.000149626
-0.15976,-0.00638428,-0.007169218,-0.15979,-0.00537415,-0.006034894,-0.159821,-0.0148804,-0.016709924,-0.159851,-0.0023407,-0.002628486,-0.15976,-0.0129395,-0.014530393,-0.259613,-0.00824585,-0.009259666,-0.260162,-0.000333539,-3.75E-04,-0.160217,0.00012269,0.000137775,-0.160217,-0.000196524,-0.000220686
-0.16095,-0.00634155,-0.007121235,-0.160889,-0.00558472,-0.006271353,-0.160858,-0.0149323,-0.016768205,-0.160828,-0.0024353,-0.002734717,-0.160919,-0.0129211,-0.014509731,-0.260681,-0.0083313,-0.009355622,-0.26123,-0.000386317,-4.34E-04,-0.161285,4.72E-05,5.30435E-05,-0.161285,-0.000256004,-0.000287479
-0.161957,-0.00642395,-0.007213766,-0.161987,-0.00572815,-0.006432418,-0.162018,-0.0148438,-0.016668824,-0.161896,-0.00233765,-0.002625061,-0.161987,-0.0129547,-0.014547462,-0.261719,-0.00835266,-0.009379608,-0.262299,-0.000375007,-4.21E-04,-0.162354,0.000164043,0.000184212,-0.162354,-0.000294196,-0.000330367
-0.163025,-0.00640259,-0.007189779,-0.163055,-0.00579224,-0.006504388,-0.163055,-0.0149567,-0.016795605,-0.163025,-0.00246887,-0.002772414,-0.163055,-0.0128601,-0.014441231,-0.262878,-0.00842896,-0.009465289,-0.263367,-0.000418629,-4.70E-04,-0.163422,5.20E-05,5.83577E-05,-0.163422,-0.000304738,-0.000342205
-0.164093,-0.00651855,-0.007319997,-0.164032,-0.00583801,-0.006555785,-0.164032,-0.014856,-0.016682524,-0.164093,-0.00236511,-0.002655897,-0.164124,-0.0128876,-0.014472112,-0.263885,-0.0085083,-0.009554384,-0.264435,-0.000465303,-5.23E-04,-0.16449,0.000174879,0.00019638,-0.16449,-0.000288531,-0.000324005
-0.165131,-0.00654602,-0.007350844,-0.165161,-0.00568237,-0.006381009,-0.165161,-0.0149292,-0.016764724,-0.165131,-0.00241394,-0.002710731,-0.165161,-0.0129211,-0.014509731,-0.264923,-0.0085968,-0.009653764,-0.265503,-0.000521133,-5.85E-04,-0.165558,0.000145202,0.000163054,-0.165558,-0.000251523,-0.000282447
-0.166321,-0.00656128,-0.00736798,-0.166229,-0.00569153,-0.006391296,-0.166168,-0.0149017,-0.016733843,-0.16626,-0.00248108,-0.002786125,-0.166199,-0.0128571,-0.014437862,-0.265991,-0.0086792,-0.009746295,-0.266571,-0.000570858,-6.41E-04,-0.166626,9.72E-05,0.000109166,-0.166626,-0.000196445,-0.000220598
-0.167267,-0.00661621,-0.007429664,-0.167297,-0.00549622,-0.006171973,-0.167267,-0.0148743,-0.016703074,-0.167236,-0.00243225,-0.002731292,-0.167267,-0.0128998,-0.014485812,-0.26712,-0.00859985,-0.009657189,-0.267639,-0.000458841,-5.15E-04,-0.167694,0.000165193,0.000185503,-0.167694,-0.000154551,-0.000173553
-0.168304,-0.00651855,-0.007319997,-0.168335,-0.00552063,-0.006199384,-0.168304,-0.0149689,-0.016809305,-0.168365,-0.0025177,-0.002827248,-0.168335,-0.0128204,-0.01439665,-0.268127,-0.00871582,-0.009787418,-0.268707,-0.000542136,-6.09E-04,-0.168762,9.89E-05,0.000111054,-0.168762,-0.000129665,-0.000145607
-0.169403,-0.00652466,-0.007326858,-0.169373,-0.00562134,-0.006312476,-0.169403,-0.0148407,-0.016665343,-0.169434,-0.00248108,-0.002786125,-0.169464,-0.0129272,-0.014516581,-0.269257,-0.00865784,-0.009722309,-0.269775,-0.000451481,-5.07E-04,-0.16983,0.000154667,0.000173683,-0.16983,-0.000131636,-0.00014782
-0.170532,-0.00645447,-0.007248038,-0.170471,-0.00571289,-0.006415282,-0.170441,-0.0149811,-0.016823005,-0.170502,-0.00255127,-0.002864945,-0.170441,-0.0128845,-0.014468631,-0.270294,-0.00874023,-0.009814829,-0.270844,-0.000501206,-5.63E-04,-0.170898,0.000103627,0.000116368,-0.170898,-0.000173272,-0.000194576
-0.171539,-0.00638733,-0.007172643,-0.171539,-0.00592957,-0.006658602,-0.1716,-0.0148621,-0.016689374,-0.17157,-0.00260315,-0.002923204,-0.171509,-0.0128754,-0.014458412,-0.271393,-0.00880127,-0.009883374,-0.271912,-0.00052957,-5.95E-04,-0.171967,7.09E-05,7.96149E-05,-0.171967,-0.000224657,-0.000252278
-0.172577,-0.00645752,-0.007251463,-0.172607,-0.00602112,-0.006761408,-0.172577,-0.0149414,-0.016778424,-0.172699,-0.00255432,-0.00286837,-0.172668,-0.0129639,-0.014557793,-0.27243,-0.00880432,-0.009886799,-0.27298,-0.00049995,-5.61E-04,-0.173035,0.000138877,0.000155952,-0.173035,-0.000290716,-0.000326459
-0.173676,-0.00641174,-0.007200054,-0.173737,-0.00621338,-0.006977306,-0.173706,-0.0149567,-0.016795605,-0.173706,-0.00267029,-0.002998598,-0.173615,-0.0128815,-0.014465262,-0.273438,-0.00895691,-0.01005815,-0.274048,-0.000619866,-6.96E-04,-0.174103,4.21E-05,4.72326E-05,-0.174103,-0.000335951,-0.000377256
-0.174805,-0.00653076,-0.007333708,-0.174774,-0.00627747,-0.007049276,-0.174774,-0.0148804,-0.016709924,-0.174805,-0.00259705,-0.002916354,-0.174744,-0.012915,-0.014502881,-0.274597,-0.00895691,-0.01005815,-0.275116,-0.000587194,-6.59E-04,-0.175171,0.000134454,0.000150985,-0.175171,-0.000357666,-0.000401641
-0.175842,-0.00652466,-0.007326858,-0.175812,-0.00625305,-0.007021854,-0.175873,-0.0150421,-0.016891505,-0.175842,-0.00269775,-0.003029435,-0.175842,-0.012854,-0.014434381,-0.275635,-0.00907898,-0.010195228,-0.276184,-0.000676593,-7.60E-04,-0.176239,5.29E-05,5.94007E-05,-0.176239,-0.000346412,-0.000389003
-0.176941,-0.00659485,-0.007405678,-0.176819,-0.00626526,-0.007035565,-0.17688,-0.0148743,-0.016703074,-0.176849,-0.00270081,-0.003032871,-0.17691,-0.012912,-0.014499512,-0.276703,-0.00914307,-0.010267198,-0.277252,-0.000708008,-7.95E-04,-0.177307,6.90E-05,7.74793E-05,-0.177307,-0.000305708,-0.000343294
-0.178009,-0.00667114,-0.007491347,-0.177948,-0.00609131,-0.006840228,-0.178009,-0.0149689,-0.016809305,-0.177979,-0.00270996,-0.003043146,-0.177948,-0.0128967,-0.014482331,-0.27774,-0.00915222,-0.010277473,-0.27832,-0.000684491,-7.69E-04,-0.178375,7.90E-05,8.87038E-05,-0.178375,-0.000265776,-0.000298453
-0.179047,-0.00657959,-0.007388541,-0.179016,-0.00610962,-0.006860789,-0.179016,-0.0150055,-0.016850405,-0.179047,-0.00275574,-0.003094554,-0.179077,-0.0128479,-0.014427531,-0.278748,-0.00921631,-0.010349442,-0.279388,-0.000715906,-8.04E-04,-0.179443,5.24E-05,5.88048E-05,-0.179443,-0.000227367,-0.000255321
-0.180084,-0.00661621,-0.007429664,-0.180023,-0.00606079,-0.006805956,-0.180084,-0.0149536,-0.016792124,-0.180054,-0.00272827,-0.003063707,-0.180115,-0.0128967,-0.014482331,-0.279877,-0.009198,-0.010328881,-0.280457,-0.000664924,-7.47E-04,-0.180511,9.90E-05,0.000111153,-0.180511,-0.00020931,-0.000235044
-0.181152,-0.00653076,-0.007333708,-0.181152,-0.00608826,-0.006836803,-0.181152,-0.0150452,-0.016894986,-0.181061,-0.00283203,-0.003180224,-0.181091,-0.012851,-0.014431012,-0.280975,-0.00930786,-0.010452248,-0.281525,-0.000742116,-8.33E-04,-0.18158,1.44E-05,1.61415E-05,-0.18158,-0.000223972,-0.000251509
-0.18222,-0.00653381,-0.007337133,-0.18219,-0.00630188,-0.007076687,-0.182251,-0.0149475,-0.016785274,-0.182251,-0.00275879,-0.003097979,-0.18222,-0.012912,-0.014499512,-0.281982,-0.00925598,-0.01039399,-0.282593,-0.000657564,-7.38E-04,-0.182648,0.000106767,0.000119894,-0.182648,-0.00026555,-0.000298199
-0.183258,-0.00648804,-0.007285735,-0.183228,-0.00638428,-0.007169218,-0.18335,-0.0150421,-0.016891505,-0.183289,-0.00278931,-0.003132252,-0.183258,-0.0129272,-0.014516581,-0.283112,-0.00933533,-0.010483096,-0.283661,-0.000704238,-7.91E-04,-0.183716,9.54E-05,0.00010713,-0.183716,-0.000331032,-0.000371732
-0.184387,-0.00646362,-0.007258313,-0.184326,-0.00662537,-0.00743995,-0.184296,-0.0150269,-0.016874436,-0.184326,-0.00290527,-0.003262469,-0.184357,-0.0128967,-0.014482331,-0.284149,-0.00942078,-0.010579052,-0.284729,-0.000757015,-8.50E-04,-0.184784,-1.42E-06,-1.58932E-06,-0.184784,-0.000379332,-0.00042597
-0.185455,-0.00653076,-0.007333708,-0.185394,-0.00670166,-0.00752562,-0.185455,-0.0150085,-0.016853774,-0.185394,-0.00281372,-0.003159663,-0.185486,-0.0129883,-0.014585193,-0.285217,-0.00943909,-0.010599613,-0.285797,-0.000742654,-8.34E-04,-0.185852,0.000109288,0.000122725,-0.185852,-0.000424285,-0.00047645
-0.186493,-0.0065033,-0.007302872,-0.186462,-0.00678101,-0.007614726,-0.186462,-0.0150848,-0.016939455,-0.186462,-0.00294189,-0.003303591,-0.186432,-0.0128937,-0.014478962,-0.286285,-0.00961914,-0.0108018,-0.286865,-0.000890036,-9.99E-04,-0.18692,2.65E-07,2.97997E-07,-0.18692,-0.000437975,-0.000491823
-0.187561,-0.00666199,-0.007481072,-0.1875,-0.00686646,-0.007710682,-0.187561,-0.014917,-0.016751024,-0.187561,-0.00285034,-0.003200785,-0.187531,-0.0129608,-0.014554312,-0.287354,-0.00960999,-0.010791525,-0.287933,-0.000848209,-9.52E-04,-0.187988,0.000110969,0.000124612,-0.187988,-0.00042026,-0.00047193
-0.188629,-0.00666504,-0.007484497,-0.188599,-0.00670166,-0.00752562,-0.188599,-0.0151001,-0.016956636,-0.18866,-0.00293274,-0.003293316,-0.188599,-0.012912,-0.014499512,-0.288391,-0.00969238,-0.010884045,-0.289001,-0.000897935,-1.01E-03,-0.189056,4.77E-05,5.35898E-05,-0.189056,-0.000387337,-0.00043496
-0.189667,-0.00662842,-0.007443375,-0.189606,-0.00665894,-0.007477647,-0.189697,-0.0149628,-0.016802455,-0.189606,-0.00295715,-0.003320727,-0.189667,-0.0128815,-0.014465262,-0.28949,-0.00977173,-0.01097315,-0.29007,-0.000944609,-1.06E-03,-0.190125,4.25E-05,4.76795E-05,-0.190125,-0.000330958,-0.000371649
-0.190796,-0.00671387,-0.007539331,-0.190735,-0.00649414,-0.007292585,-0.190796,-0.0150421,-0.016891505,-0.190765,-0.00293579,-0.003296741,-0.190704,-0.0129456,-0.014537243,-0.290527,-0.00977173,-0.01097315,-0.291138,-0.000911937,-1.02E-03,-0.191193,8.30E-05,9.31737E-05,-0.191193,-0.000296772,-0.00033326
-0.191895,-0.0065918,-0.007402253,-0.191803,-0.00661316,-0.007426239,-0.191833,-0.0151276,-0.016987517,-0.191833,-0.00304565,-0.003420108,-0.191772,-0.0128387,-0.0144172,-0.291656,-0.00987244,-0.011086243,-0.292206,-0.000979973,-1.10E-03,-0.192261,-7.74E-06,-8.69159E-06,-0.192261,-0.00027945,-0.000313808
-0.192932,-0.00665283,-0.007470786,-0.192871,-0.00665283,-0.007470786,-0.192963,-0.0150177,-0.016864105,-0.192902,-0.00295105,-0.003313877,-0.192963,-0.0129425,-0.014533762,-0.292755,-0.00980225,-0.011007423,-0.293274,-0.000877111,-9.85E-04,-0.193329,0.000106015,0.000119049,-0.193329,-0.000294477,-0.000330683
-0.193939,-0.00652466,-0.007326858,-0.193939,-0.00672302,-0.007549606,-0.193909,-0.0151367,-0.016997736,-0.194,-0.00302429,-0.003396122,-0.193939,-0.0129181,-0.014506362,-0.293793,-0.0098938,-0.011110229,-0.294342,-0.000935992,-1.05E-03,-0.194397,5.19E-05,5.83081E-05,-0.194397,-0.000342506,-0.000384617
-0.195038,-0.00654907,-0.007354269,-0.194977,-0.00699158,-0.007851185,-0.195007,-0.0150452,-0.016894986,-0.195038,-0.0030304,-0.003402983,-0.195038,-0.0129486,-0.014540612,-0.294769,-0.00992737,-0.011147926,-0.29541,-0.00093689,-1.05E-03,-0.195465,6.50E-05,7.29597E-05,-0.195465,-0.000398327,-0.000447301
-0.196075,-0.00657654,-0.007385116,-0.196045,-0.00706177,-0.007930005,-0.196136,-0.0151093,-0.016966967,-0.196106,-0.00300598,-0.003375561,-0.196106,-0.01297,-0.014564643,-0.295837,-0.00997925,-0.011206185,-0.296478,-0.000956098,-1.07E-03,-0.196533,0.000108536,0.00012188,-0.196533,-0.000466007,-0.000523302
-0.197205,-0.0065094,-0.007309722,-0.197113,-0.00729065,-0.008187025,-0.197174,-0.0151672,-0.017031986,-0.197144,-0.00309448,-0.003474942,-0.197113,-0.0128998,-0.014485812,-0.296906,-0.0101013,-0.011343241,-0.297546,-0.0010455,-1.17E-03,-0.197601,3.92E-05,4.40042E-05,-0.197601,-0.000509877,-0.000572566
-0.198181,-0.00665283,-0.007470786,-0.198273,-0.00733032,-0.008231573,-0.198242,-0.015094,-0.016949786,-0.198212,-0.00303955,-0.003413258,-0.198181,-0.0129761,-0.014571493,-0.298004,-0.0101288,-0.011374122,-0.298615,-0.00104029,-1.17E-03,-0.198669,0.000113269,0.000127195,-0.198669,-0.000522959,-0.000587256
-0.19931,-0.0065918,-0.007402253,-0.19928,-0.0072998,-0.0081973,-0.199249,-0.0151764,-0.017042317,-0.19931,-0.00316162,-0.003550337,-0.19931,-0.0128906,-0.014475481,-0.299103,-0.0102539,-0.011514603,-0.299683,-0.00113274,-1.27E-03,-0.199738,1.03E-05,1.16218E-05,-0.199738,-0.000498075,-0.000559313
-0.200378,-0.00671692,-0.007542756,-0.200256,-0.0072937,-0.00819045,-0.200378,-0.0150909,-0.016946305,-0.200348,-0.00314331,-0.003529776,-0.200409,-0.0129639,-0.014557793,-0.30014,-0.0102478,-0.011507753,-0.300751,-0.00109397,-1.23E-03,-0.200806,4.78E-05,5.36892E-05,-0.200806,-0.000454884,-0.000510811
-0.201416,-0.0066925,-0.007515333,-0.201416,-0.00709534,-0.007967702,-0.201447,-0.0151642,-0.017028617,-0.201477,-0.00315552,-0.003543487,-0.201416,-0.0129547,-0.014547462,-0.301208,-0.0103149,-0.011583102,-0.301819,-0.00112843,-1.27E-03,-0.201874,5.48E-05,6.14867E-05,-0.201874,-0.000414169,-0.00046509
-0.202484,-0.00674438,-0.007573592,-0.202454,-0.00709229,-0.007964277,-0.202423,-0.015155,-0.017018286,-0.202484,-0.00324402,-0.003642868,-0.202484,-0.0129669,-0.014561162,-0.302277,-0.0103699,-0.011644865,-0.302887,-0.00115069,-1.29E-03,-0.202942,-1.46E-05,-1.63899E-05,-0.202942,-0.000373946,-0.000419922
-0.203613,-0.00673828,-0.007566742,-0.203522,-0.00707703,-0.007947141,-0.203552,-0.0151123,-0.016970336,-0.203583,-0.00314636,-0.003533201,-0.203583,-0.0130005,-0.014598893,-0.303345,-0.010376,-0.011651715,-0.303955,-0.00112412,-1.26E-03,-0.20401,0.000102212,0.000114779,-0.20401,-0.000365042,-0.000409923
-0.20462,-0.006604,-0.007415953,-0.204559,-0.0071167,-0.007991688,-0.20459,-0.0152374,-0.017110817,-0.204529,-0.00332642,-0.003735399,-0.204651,-0.012915,-0.014502881,-0.304413,-0.0104828,-0.011771646,-0.305023,-0.00119826,-1.35E-03,-0.205078,-5.87E-05,-6.59071E-05,-0.205078,-0.000382767,-0.000429828
-0.205658,-0.00664673,-0.007463936,-0.205658,-0.00732117,-0.008221298,-0.205719,-0.0150696,-0.016922386,-0.205719,-0.00320129,-0.003594884,-0.205719,-0.0129883,-0.014585193,-0.305511,-0.0104309,-0.011713365,-0.306091,-0.00111371,-1.25E-03,-0.206146,8.56E-05,9.61041E-05,-0.206146,-0.000428369,-0.000481036
-0.206696,-0.00663147,-0.0074468,-0.206726,-0.0074585,-0.008375512,-0.206818,-0.015213,-0.017083417,-0.206757,-0.00324707,-0.003646293,-0.206696,-0.0129913,-0.014588562,-0.306458,-0.010495,-0.011785346,-0.307159,-0.00114513,-1.29E-03,-0.207214,5.90E-05,6.6205E-05,-0.207214,-0.000496714,-0.000557784
-0.207855,-0.00660095,-0.007412528,-0.207764,-0.007724,-0.008673655,-0.207794,-0.015155,-0.017018286,-0.207825,-0.00335083,-0.00376281,-0.207825,-0.0129517,-0.014544093,-0.307587,-0.010611,-0.011915608,-0.308228,-0.00122842,-1.38E-03,-0.208282,-2.57E-05,-2.88064E-05,-0.208282,-0.00054987,-0.000617476
-0.208893,-0.00666504,-0.007484497,-0.208893,-0.00776672,-0.008721627,-0.208862,-0.0151276,-0.016987517,-0.208862,-0.00328369,-0.003687415,-0.208893,-0.0129974,-0.014595412,-0.308655,-0.0105774,-0.011877876,-0.309296,-0.00116218,-1.31E-03,-0.209351,6.06E-05,6.80923E-05,-0.209351,-0.000587181,-0.000659374
-0.20993,-0.00664368,-0.007460511,-0.209991,-0.00783386,-0.008797022,-0.209991,-0.0152222,-0.017093748,-0.209961,-0.00336914,-0.003783371,-0.209991,-0.0129303,-0.014520062,-0.309692,-0.0107391,-0.012059457,-0.310364,-0.00129125,-1.45E-03,-0.210419,-5.66E-06,-6.35727E-06,-0.210419,-0.000592547,-0.0006654
-0.211029,-0.00673828,-0.007566742,-0.210999,-0.00784302,-0.008807308,-0.211029,-0.0151062,-0.016963486,-0.210999,-0.00331116,-0.003718262,-0.21106,-0.0130035,-0.014602262,-0.310822,-0.0107574,-0.012080007,-0.311432,-0.00127689,-1.43E-03,-0.211487,7.15E-05,8.02606E-05,-0.211487,-0.00056344,-0.000632714
-0.212067,-0.00674133,-0.007570167,-0.212036,-0.00768738,-0.008632533,-0.212158,-0.0152039,-0.017073198,-0.212097,-0.00335999,-0.003773096,-0.212067,-0.0129456,-0.014537243,-0.311859,-0.0108734,-0.012210269,-0.3125,-0.00136019,-1.53E-03,-0.212555,4.18E-05,4.69345E-05,-0.212555,-0.000524789,-0.000589311
-0.213135,-0.00675659,-0.007587303,-0.213135,-0.00766296,-0.00860511,-0.213196,-0.0151123,-0.016970336,-0.213043,-0.00342712,-0.00384848,-0.213135,-0.0129974,-0.014595412,-0.312958,-0.0109375,-0.01228225,-0.313568,-0.0013916,-1.56E-03,-0.213623,-6.19E-06,-6.95326E-06,-0.213623,-0.000463049,-0.00051998
-0.214203,-0.00682678,-0.007666123,-0.214233,-0.00748901,-0.008409773,-0.214233,-0.0151611,-0.017025136,-0.214233,-0.00340881,-0.003827918,-0.214203,-0.0130402,-0.014643474,-0.314056,-0.0108978,-0.012237669,-0.314636,-0.00131926,-1.48E-03,-0.214691,3.13E-05,3.5114E-05,-0.214691,-0.000425082,-0.000477345
-0.215271,-0.00670776,-0.00753247,-0.215332,-0.00756531,-0.008495454,-0.215271,-0.0152557,-0.017131367,-0.215332,-0.00348206,-0.003910174,-0.215332,-0.01297,-0.014564643,-0.315155,-0.0110046,-0.0123576,-0.315704,-0.0013934,-1.56E-03,-0.215759,-2.28E-05,-2.56277E-05,-0.215759,-0.000414192,-0.000465116
-0.2164,-0.00673218,-0.007559892,-0.216309,-0.00770874,-0.008656519,-0.2164,-0.0151733,-0.017038836,-0.216339,-0.00341187,-0.003831355,-0.216339,-0.0130585,-0.014664024,-0.316193,-0.0109833,-0.012333681,-0.316772,-0.00133936,-1.50E-03,-0.216827,6.65E-05,7.4698E-05,-0.216827,-0.000444146,-0.000498753
-0.217438,-0.00661926,-0.007433089,-0.217407,-0.00778198,-0.008738764,-0.217438,-0.0152557,-0.017131367,-0.217407,-0.00353088,-0.003964997,-0.217468,-0.0129822,-0.014578343,-0.3172,-0.0110535,-0.012412512,-0.317841,-0.00137688,-1.55E-03,-0.217896,-3.33E-05,-3.74483E-05,-0.217896,-0.000503314,-0.000565196
-0.218536,-0.00666809,-0.007487922,-0.218384,-0.0080658,-0.009057479,-0.218506,-0.0151703,-0.017035467,-0.218506,-0.00350342,-0.003934161,-0.218445,-0.0130127,-0.014612593,-0.318268,-0.0110657,-0.012426212,-0.318909,-0.00135642,-1.52E-03,-0.218964,1.33E-05,1.48998E-05,-0.218964,-0.00057333,-0.00064382
-0.219513,-0.00668945,-0.007511908,-0.219574,-0.00811768,-0.009115737,-0.219635,-0.015271,-0.017148548,-0.219574,-0.00350342,-0.003934161,-0.219543,-0.0130493,-0.014653693,-0.319336,-0.0111542,-0.012525593,-0.319977,-0.00141225,-1.59E-03,-0.220032,3.24E-05,3.64053E-05,-0.220032,-0.000648155,-0.000727845
-0.220581,-0.00665283,-0.007470786,-0.220551,-0.00837097,-0.009400169,-0.220642,-0.0152466,-0.017121148,-0.220612,-0.0036377,-0.00408495,-0.220642,-0.0129913,-0.014588562,-0.320374,-0.0112579,-0.012642043,-0.321045,-0.00148333,-1.67E-03,-0.2211,-8.27E-05,-9.28758E-05,-0.2211,-0.000693701,-0.000778991
-0.221619,-0.00680237,-0.007638712,-0.221649,-0.00840454,-0.009437866,-0.22168,-0.0152374,-0.017110817,-0.22171,-0.00351257,-0.003944436,-0.22171,-0.0130646,-0.014670874,-0.321533,-0.0112579,-0.012642043,-0.322113,-0.00145066,-1.63E-03,-0.222168,6.16E-05,6.91353E-05,-0.222168,-0.000707794,-0.000794816
-0.222748,-0.00671692,-0.007542756,-0.222687,-0.00834961,-0.009376183,-0.222778,-0.015332,-0.017217048,-0.222778,-0.0036499,-0.00409865,-0.222778,-0.0129852,-0.014581712,-0.32254,-0.01138,-0.012779155,-0.323181,-0.00154006,-1.73E-03,-0.223236,-5.66E-05,-6.35727E-05,-0.223236,-0.000685319,-0.000769578
-0.223816,-0.00686035,-0.00770382,-0.223755,-0.00831604,-0.009338485,-0.223816,-0.0152222,-0.017093748,-0.223846,-0.00357056,-0.004009555,-0.223816,-0.0130646,-0.014670874,-0.323639,-0.0113892,-0.012789486,-0.324249,-0.00151654,-1.70E-03,-0.224304,4.19E-05,4.70339E-05,-0.224304,-0.000638736,-0.000717268
-0.224884,-0.0068512,-0.007693545,-0.224823,-0.00815735,-0.009160285,-0.224823,-0.0153137,-0.017196498,-0.224915,-0.00363159,-0.004078089,-0.224884,-0.0130768,-0.014684574,-0.324707,-0.0114563,-0.012864836,-0.325317,-0.00155101,-1.74E-03,-0.225372,0,0,-0.225372,-0.000597425,-0.000670878
-0.225983,-0.00678406,-0.007618151,-0.225922,-0.00814514,-0.009146574,-0.225983,-0.0153046,-0.017186279,-0.225952,-0.00368347,-0.004136347,-0.225952,-0.0130341,-0.014636624,-0.325745,-0.0115143,-0.012929967,-0.326385,-0.00157632,-1.77E-03,-0.22644,-3.27E-05,-3.6753E-05,-0.22644,-0.000555376,-0.000623659
-0.22699,-0.00688171,-0.007727807,-0.226929,-0.00811768,-0.009115737,-0.227112,-0.0152802,-0.017158879,-0.226959,-0.00358582,-0.004026692,-0.22699,-0.0130829,-0.014691424,-0.326813,-0.0115326,-0.012950517,-0.327454,-0.00156196,-1.75E-03,-0.227509,8.41E-05,9.44154E-05,-0.227509,-0.000548949,-0.000616442
-0.228088,-0.00673218,-0.007559892,-0.228027,-0.00819702,-0.009204832,-0.228088,-0.0153564,-0.017244448,-0.228058,-0.0037262,-0.004184331,-0.228088,-0.0130585,-0.014664024,-0.327911,-0.0115906,-0.013015648,-0.328522,-0.00158727,-1.78E-03,-0.228577,-3.72E-05,-4.17196E-05,-0.228577,-0.00056634,-0.000635971
-0.229156,-0.00675964,-0.007590728,-0.229126,-0.0084259,-0.009461853,-0.229156,-0.0152863,-0.017165729,-0.229126,-0.00364685,-0.004095225,-0.229156,-0.0131104,-0.014722305,-0.328918,-0.011557,-0.012977917,-0.32959,-0.00152103,-1.71E-03,-0.229645,6.13E-05,6.88871E-05,-0.229645,-0.00061582,-0.000691534
-0.230255,-0.00670166,-0.00752562,-0.230164,-0.00853271,-0.009581795,-0.230225,-0.01539,-0.017282179,-0.230255,-0.00375366,-0.004215167,-0.230164,-0.013092,-0.014701643,-0.330017,-0.0116211,-0.013049898,-0.330658,-0.00155245,-1.74E-03,-0.230713,-2.63E-05,-2.95514E-05,-0.230713,-0.000686554,-0.000770965
-0.231232,-0.00673523,-0.007563317,-0.231232,-0.00875549,-0.009831965,-0.231293,-0.0153198,-0.017203348,-0.231293,-0.00378113,-0.004246015,-0.231323,-0.0130585,-0.014664024,-0.331116,-0.0117279,-0.013169829,-0.331726,-0.00162659,-1.83E-03,-0.231781,-3.46E-05,-3.88886E-05,-0.231781,-0.000742032,-0.000833264
-0.232361,-0.00679321,-0.007628426,-0.232269,-0.00882874,-0.009914221,-0.232361,-0.0153229,-0.017206829,-0.232269,-0.00377197,-0.004235728,-0.2323,-0.0131287,-0.014742855,-0.332184,-0.0117279,-0.013169829,-0.332794,-0.00159392,-1.79E-03,-0.232849,-6.32E-06,-7.10227E-06,-0.232849,-0.000781823,-0.000877947
-0.233368,-0.00674133,-0.007570167,-0.233337,-0.00891418,-0.010010166,-0.233429,-0.0154419,-0.01734046,-0.233398,-0.00384827,-0.004321409,-0.233398,-0.013031,-0.014633143,-0.333252,-0.0118713,-0.01333086,-0.333862,-0.00170468,-1.91E-03,-0.233917,-6.35E-05,-7.1271E-05,-0.233917,-0.000787286,-0.000884082
-0.234467,-0.00689697,-0.007744943,-0.234375,-0.00890503,-0.009999891,-0.234467,-0.015329,-0.017213679,-0.234467,-0.00379333,-0.004259715,-0.234467,-0.0131592,-0.014777105,-0.33429,-0.0118439,-0.013300091,-0.33493,-0.00164454,-1.85E-03,-0.234985,1.06E-05,1.19199E-05,-0.234985,-0.000763824,-0.000857735
-0.235474,-0.00690613,-0.007755229,-0.235565,-0.00876465,-0.009842251,-0.235596,-0.0154694,-0.017371341,-0.235535,-0.00386658,-0.004341971,-0.235626,-0.0131134,-0.014725674,-0.335358,-0.011972,-0.013443941,-0.335999,-0.00174004,-1.95E-03,-0.236053,-4.35E-05,-4.88219E-05,-0.236053,-0.000721654,-0.00081038
-0.236633,-0.00690613,-0.007755229,-0.236572,-0.00873413,-0.009807979,-0.236633,-0.0153107,-0.017193129,-0.236603,-0.00383911,-0.004311123,-0.236603,-0.0131042,-0.014715343,-0.336426,-0.0120239,-0.013502222,-0.337067,-0.00175925,-1.98E-03,-0.237122,3.14E-06,3.52629E-06,-0.237122,-0.000667711,-0.000749805
-0.23764,-0.00697021,-0.007827188,-0.237671,-0.00859375,-0.00965034,-0.23764,-0.0153809,-0.01727196,-0.237732,-0.00386658,-0.004341971,-0.237671,-0.0131775,-0.014797655,-0.337524,-0.0119904,-0.013464603,-0.338135,-0.00169301,-1.90E-03,-0.23819,-5.17E-06,-5.81094E-06,-0.23819,-0.000641338,-0.00072019
-0.238739,-0.00682068,-0.007659273,-0.238708,-0.00867004,-0.009736009,-0.238708,-0.0153992,-0.01729251,-0.23877,-0.00393066,-0.004413929,-0.238739,-0.0131042,-0.014715343,-0.338531,-0.0121155,-0.013605084,-0.339203,-0.00178546,-2.00E-03,-0.239258,-5.01E-05,-5.62717E-05,-0.239258,-0.000633738,-0.000711655
-0.239807,-0.00686646,-0.007710682,-0.239746,-0.0087738,-0.009852526,-0.239807,-0.0153809,-0.01727196,-0.239929,-0.00379944,-0.004266576,-0.239838,-0.0131958,-0.014818205,-0.339661,-0.012027,-0.013505703,-0.340271,-0.00166429,-1.87E-03,-0.240326,0.000100266,0.000112594,-0.240326,-0.000657756,-0.000738626
-0.240906,-0.00676575,-0.007597589,-0.240906,-0.00890503,-0.009999891,-0.240875,-0.0155334,-0.01744321,-0.240906,-0.00397644,-0.004465338,-0.240906,-0.0131073,-0.014718824,-0.340668,-0.0121338,-0.013625634,-0.341339,-0.00173842,-1.95E-03,-0.241394,-5.76E-05,-6.46653E-05,-0.241394,-0.000711105,-0.000798534
-0.241943,-0.00680237,-0.007638712,-0.241913,-0.00912476,-0.010246636,-0.242035,-0.0153931,-0.01728566,-0.241943,-0.00396423,-0.004451627,-0.241943,-0.0131989,-0.014821686,-0.341736,-0.0121368,-0.013629003,-0.342407,-0.0017088,-1.92E-03,-0.242462,-2.62E-05,-2.9452E-05,-0.242462,-0.000776034,-0.000871446
-0.242981,-0.00679932,-0.007635287,-0.243011,-0.00924377,-0.010380279,-0.242981,-0.0155243,-0.017432991,-0.243042,-0.0039917,-0.004482474,-0.242981,-0.0132294,-0.014855936,-0.342865,-0.0122864,-0.013796996,-0.343475,-0.00182567,-2.05E-03,-0.24353,-3.45E-05,-3.87893E-05,-0.24353,-0.000842617,-0.000946216
-0.244049,-0.00682373,-0.007662698,-0.244049,-0.00941772,-0.010575615,-0.244049,-0.0154266,-0.017323279,-0.24408,-0.00405884,-0.004557869,-0.24411,-0.0131592,-0.014777105,-0.343872,-0.0122955,-0.013807214,-0.344543,-0.00180215,-2.02E-03,-0.244598,-8.25E-05,-9.26771E-05,-0.244598,-0.000878559,-0.000986577
-0.245148,-0.00689087,-0.007738093,-0.245148,-0.00941467,-0.01057219,-0.245178,-0.0153992,-0.01729251,-0.245117,-0.00400085,-0.004492749,-0.245056,-0.0132507,-0.014879855,-0.344879,-0.0123566,-0.013875827,-0.345612,-0.00183052,-2.06E-03,-0.245667,-5.40E-06,-6.05927E-06,-0.245667,-0.000886026,-0.000994962
-0.246185,-0.00688477,-0.007731243,-0.246185,-0.00938721,-0.010541354,-0.246185,-0.0155609,-0.017474091,-0.246216,-0.00411072,-0.004616127,-0.246185,-0.0131897,-0.014811355,-0.346008,-0.0124847,-0.014019676,-0.34668,-0.00192602,-2.16E-03,-0.246735,-9.61E-05,-0.000107925,-0.246735,-0.000863297,-0.000969438
-0.247314,-0.00702515,-0.007888882,-0.247223,-0.00937195,-0.010524218,-0.247284,-0.0153717,-0.017261629,-0.247253,-0.00401306,-0.00450646,-0.247223,-0.0132477,-0.014876486,-0.347107,-0.0124603,-0.013992276,-0.347748,-0.00186893,-2.10E-03,-0.247803,2.07E-05,2.32438E-05,-0.247803,-0.00081742,-0.000917921
-0.248352,-0.00700073,-0.00786146,-0.248352,-0.00921631,-0.010349442,-0.248352,-0.0155029,-0.01740896,-0.248352,-0.00404968,-0.004547582,-0.248291,-0.0132172,-0.014842236,-0.348206,-0.0125824,-0.014129388,-0.348816,-0.00195833,-2.20E-03,-0.248871,3.23E-06,3.62563E-06,-0.248871,-0.000777728,-0.000873349
-0.24942,-0.00696411,-0.007820338,-0.24939,-0.00920715,-0.010339156,-0.249451,-0.0154785,-0.01738156,-0.24942,-0.00412903,-0.004636688,-0.24939,-0.0132263,-0.014852455,-0.349213,-0.0125946,-0.014143088,-0.349884,-0.00193787,-2.18E-03,-0.249939,-5.70E-05,-6.397E-05,-0.249939,-0.000744791,-0.000836362
-0.250458,-0.00700073,-0.00786146,-0.250488,-0.00918884,-0.010318595,-0.250488,-0.0154968,-0.01740211,-0.250519,-0.00406799,-0.004568144,-0.250488,-0.0132721,-0.014903886,-0.35025,-0.0125732,-0.014119057,-0.350952,-0.00188383,-2.12E-03,-0.251007,2.32E-05,2.60748E-05,-0.251007,-0.000748229,-0.000840223
-0.251556,-0.00683899,-0.007679834,-0.251465,-0.00930786,-0.010452248,-0.251434,-0.0155914,-0.017508341,-0.251526,-0.0041748,-0.004688086,-0.251465,-0.0132294,-0.014855936,-0.351288,-0.0126556,-0.014211588,-0.35202,-0.00193356,-2.17E-03,-0.252075,-6.44E-05,-7.23636E-05,-0.252075,-0.000777133,-0.00087268
-0.252533,-0.00692139,-0.007772365,-0.252533,-0.00952148,-0.010692133,-0.252563,-0.0154175,-0.01731306,-0.252594,-0.00408936,-0.004592141,-0.252625,-0.013324,-0.014962167,-0.352417,-0.012619,-0.014170488,-0.353088,-0.00186426,-2.09E-03,-0.253143,4.02E-05,4.50969E-05,-0.253143,-0.000833953,-0.000936486
-0.253632,-0.0068512,-0.007693545,-0.253662,-0.00961914,-0.0108018,-0.253632,-0.0154968,-0.01740211,-0.253693,-0.00422668,-0.004746344,-0.253662,-0.0132507,-0.014879855,-0.353546,-0.0127136,-0.014276719,-0.354156,-0.0019262,-2.16E-03,-0.254211,-7.80E-05,-8.76112E-05,-0.254211,-0.000902103,-0.001013015
-0.2547,-0.00689697,-0.007744943,-0.2547,-0.00986938,-0.011082806,-0.25473,-0.0154541,-0.01735416,-0.25473,-0.00420227,-0.004718933,-0.254761,-0.0132751,-0.014907255,-0.354553,-0.012796,-0.01436925,-0.355225,-0.00197592,-2.22E-03,-0.25528,-3.45E-05,-3.869E-05,-0.25528,-0.000953206,-0.001070401
-0.255737,-0.0069458,-0.007799776,-0.255798,-0.00991821,-0.01113764,-0.255829,-0.0155426,-0.017453541,-0.255798,-0.00424805,-0.004770342,-0.255768,-0.0133179,-0.014955317,-0.355621,-0.0128143,-0.0143898,-0.356293,-0.00196156,-2.20E-03,-0.256348,-6.11E-05,-6.8589E-05,-0.256348,-0.000993898,-0.001116096
-0.256866,-0.00690308,-0.007751804,-0.256836,-0.0100128,-0.01124386,-0.256866,-0.0155182,-0.017426141,-0.256897,-0.00431213,-0.0048423,-0.256866,-0.0132507,-0.014879855,-0.356659,-0.0129517,-0.014544093,-0.357361,-0.00206622,-2.32E-03,-0.257416,-0.000106015,-0.000119049,-0.257416,-0.000998744,-0.001121538
-0.257935,-0.00706482,-0.00793343,-0.257874,-0.00993652,-0.011158201,-0.257935,-0.0154785,-0.01738156,-0.257904,-0.0041626,-0.004674386,-0.257935,-0.0133606,-0.015003267,-0.357788,-0.0129242,-0.014513212,-0.358429,-0.00200608,-2.25E-03,-0.258484,6.27E-05,7.0377E-05,-0.258484,-0.000970831,-0.001090193
-0.258942,-0.00700684,-0.007868321,-0.258942,-0.00985107,-0.011062245,-0.259003,-0.015567,-0.017480941,-0.259003,-0.00431824,-0.004849162,-0.259033,-0.0132507,-0.014879855,-0.358795,-0.0130493,-0.014653693,-0.359497,-0.00209853,-2.36E-03,-0.259552,-7.38E-05,-8.28929E-05,-0.259552,-0.000923333,-0.001036855
-0.260101,-0.00705261,-0.007919719,-0.26004,-0.00979309,-0.010997137,-0.26004,-0.0154633,-0.017364491,-0.260071,-0.00429077,-0.004818314,-0.260071,-0.0133636,-0.015006636,-0.359924,-0.0130615,-0.014667393,-0.360565,-0.00207807,-2.33E-03,-0.26062,-2.72E-05,-3.05448E-05,-0.26062,-0.000874588,-0.000982117
-0.261108,-0.00712585,-0.008001963,-0.261139,-0.00968628,-0.010877195,-0.261169,-0.0155334,-0.01744321,-0.261139,-0.00428467,-0.004811464,-0.261108,-0.0133636,-0.015006636,-0.360962,-0.0130524,-0.014657174,-0.361633,-0.00203624,-2.29E-03,-0.261688,-1.95E-06,-2.18531E-06,-0.261688,-0.000848798,-0.000953157
-0.262177,-0.00698242,-0.007840899,-0.262207,-0.00979309,-0.010997137,-0.262177,-0.0155762,-0.017491272,-0.262146,-0.00439148,-0.004931406,-0.262146,-0.0133087,-0.014944986,-0.362,-0.01315,-0.014766774,-0.362701,-0.00210123,-2.36E-03,-0.262756,-8.96E-05,-0.000100624,-0.262756,-0.000843901,-0.000947657
-0.263275,-0.00701904,-0.007882021,-0.263153,-0.00985413,-0.011065681,-0.263245,-0.0155182,-0.017426141,-0.263275,-0.00431519,-0.004845737,-0.263245,-0.0134125,-0.015061548,-0.363129,-0.0131012,-0.014711974,-0.36377,-0.00201973,-2.27E-03,-0.263824,5.84E-06,6.55594E-06,-0.263824,-0.000876705,-0.000984495
-0.264343,-0.00690613,-0.007755229,-0.264343,-0.0099823,-0.01120961,-0.264343,-0.0156708,-0.017597503,-0.264343,-0.00445862,-0.005006801,-0.264343,-0.013324,-0.014962167,-0.364166,-0.0132202,-0.014845605,-0.364838,-0.00210607,-2.37E-03,-0.264893,-0.000118444,-0.000133007,-0.264893,-0.000930993,-0.001045457
-0.265442,-0.00696106,-0.007816913,-0.265381,-0.0102295,-0.011487203,-0.265411,-0.0154907,-0.01739526,-0.26535,-0.00435181,-0.004886859,-0.265411,-0.0134125,-0.015061548,-0.365234,-0.0131683,-0.014787324,-0.365906,-0.00202152,-2.27E-03,-0.265961,7.52E-06,8.44325E-06,-0.265961,-0.000998275,-0.001121012
-0.266449,-0.00696411,-0.007820338,-0.266388,-0.0103699,-0.011644865,-0.266418,-0.0156769,-0.017604353,-0.266479,-0.00437012,-0.00490742,-0.266449,-0.0134216,-0.015071767,-0.366302,-0.0133179,-0.014955317,-0.366974,-0.00213838,-2.40E-03,-0.267029,8.36E-06,9.38691E-06,-0.267029,-0.00105808,-0.001188169
-0.267517,-0.00700684,-0.007868321,-0.267487,-0.0104858,-0.011775014,-0.267517,-0.0155792,-0.017494641,-0.267548,-0.00446777,-0.005017076,-0.267517,-0.0133881,-0.015034148,-0.36734,-0.0134125,-0.015061548,-0.368042,-0.00220032,-2.47E-03,-0.268097,-7.01E-05,-7.87706E-05,-0.268097,-0.00108959,-0.001223554
-0.268585,-0.00706482,-0.00793343,-0.268524,-0.0105194,-0.011812745,-0.268616,-0.0156281,-0.017549553,-0.268555,-0.00438232,-0.00492112,-0.268555,-0.0134399,-0.015092317,-0.368408,-0.013385,-0.015030667,-0.36911,-0.00214018,-2.40E-03,-0.269165,3.45E-05,3.869E-05,-0.269165,-0.0010904,-0.001224463
-0.269653,-0.00706177,-0.007930005,-0.269684,-0.0104645,-0.011751096,-0.269653,-0.0156799,-0.017607722,-0.269684,-0.00451965,-0.005075335,-0.269653,-0.0133728,-0.015016967,-0.369446,-0.013559,-0.01522606,-0.370178,-0.00228146,-2.56E-03,-0.270233,-8.37E-05,-9.40181E-05,-0.270233,-0.00105824,-0.001188349
-0.270752,-0.00712585,-0.008001963,-0.27066,-0.0104034,-0.011682483,-0.270752,-0.0156036,-0.017522041,-0.270782,-0.0044281,-0.004972529,-0.270721,-0.0134766,-0.015133529,-0.370605,-0.0135101,-0.015171148,-0.371246,-0.00219996,-2.47E-03,-0.271301,2.70E-05,3.02964E-05,-0.271301,-0.00101473,-0.00113949
-0.27182,-0.00707092,-0.00794028,-0.27179,-0.0102905,-0.011555703,-0.27179,-0.0156799,-0.017607722,-0.27182,-0.0045105,-0.00506506,-0.271759,-0.0134216,-0.015071767,-0.371643,-0.0135986,-0.015270529,-0.372314,-0.00225579,-2.53E-03,-0.272369,-3.63E-05,-4.07263E-05,-0.272369,-0.000981559,-0.00110224
-0.272858,-0.00714722,-0.008025961,-0.272797,-0.0102783,-0.011542003,-0.272797,-0.0155548,-0.017467241,-0.272827,-0.00457764,-0.005140454,-0.272888,-0.0134949,-0.015154079,-0.37265,-0.0136414,-0.015318591,-0.373383,-0.00226584,-2.54E-03,-0.273438,-8.43E-05,-9.46141E-05,-0.273438,-0.000952805,-0.001069951
-0.273926,-0.0071106,-0.007984838,-0.273956,-0.0102661,-0.011528303,-0.273956,-0.0156342,-0.017556403,-0.273926,-0.00453796,-0.005095896,-0.273895,-0.0135254,-0.015188329,-0.373688,-0.0136353,-0.015311741,-0.374451,-0.00222707,-2.50E-03,-0.274506,-2.54E-05,-2.8558E-05,-0.274506,-0.000959403,-0.00107736
-0.275024,-0.00700073,-0.00786146,-0.274933,-0.0104034,-0.011682483,-0.274933,-0.0156647,-0.017590653,-0.274963,-0.00465088,-0.005222699,-0.275055,-0.0134674,-0.015123198,-0.374817,-0.0136993,-0.01538361,-0.375519,-0.00225848,-2.54E-03,-0.275574,-0.000119195,-0.00013385,-0.275574,-0.000996294,-0.001118787
